Repository: gabebere/single-neuristor

# Single VO₂ Neuristor

Simulate a VO₂ neuristor, fit measured resistance loops, and explore current-driven
oscillations with interactive maps and synchronized voltage/R(T) animations.
Gabriel Berezovsky · supervised by Amir Gildor and Prof. Yoav Kalcheim.

**Start with this page.** It contains project navigation, installation, and Amir’s presentation setup. The [research handoff](docs/RESEARCH_HANDOFF.md)
states the current conclusions and next unresolved question.

The solver and static R(T) fitting are tested. A physically supported quantitative
match to the laboratory TIA oscillations remains unresolved. A completed run means
its outputs were generated; it does not establish experimental agreement.

## Find what you need

| I want to… | Open or run |
|---|---|
| View the slides and their interactive examples | [Presentation setup below](#view-the-presentation-amir-and-other-collaborators) |
| Browse selected maps, animations and reports | [Results library](runs/index.html) |
| Search every job on this computer | `neuristor runs index`, then [searchable catalog](runs/catalog/index.html) |
| Run a new measured sample | [Sample-study guide](docs/SAMPLE_STUDY.md) and [example recipe](experiments/studies/sample_parameter_map.toml) |
| Continue the research | [Current handoff](docs/RESEARCH_HANDOFF.md) |
| Find measurements or saved parameters | [Data guide](data/README.md) |
| Understand or change the code | [Codebase map](docs/CODEBASE_MAP.md), [contributing](CONTRIBUTING.md), [AGENTS.md](AGENTS.md) |
| Read methods, reports or presentations | [Document index](docs/README.md) |
| Reproduce supporting evidence | [Reproduction guide](docs/reproduction/README.md) |
| Understand previous approaches | [Research history](docs/RESEARCH_HISTORY.md) and [reviewed chronology](docs/ARCHIVE_INDEX.md) |

## Run a new sample

Copy the [commented TOML recipe](experiments/studies/sample_parameter_map.toml).
Edit the measured-data path, column names and units, current, ambient temperature,
parameter axes, and time window in the recipe; keep measured originals unchanged.

```bash
neuristor study plan --config experiments/studies/sample_parameter_map.toml
neuristor study run --config experiments/studies/sample_parameter_map.toml
```

The example tries 27 combinations. It fits the static R(T) loop, screens dynamic
parameters, checks survivors at two smaller timesteps, and exports
`parameter_maps.html` with all GIFs embedded. That HTML can be shared alone.
The full run folder preserves the inputs, numerical checks, report and frozen code.
Use `--set input.amplitude_uA=600` for an explicit current override.
[Input/output contract and interpretation](docs/SAMPLE_STUDY.md).

Major-loop data do not identify gamma or the dynamic thermal/electrical constants.
The 110 MHz cutoff is an operating screen, not a universal physical limit.

For the optional hot-filament/cold-surroundings experiment on the presentation
measurements, see [the declared model and comparison protocol](docs/FILAMENT_SURROUNDINGS_20261027.md).
The broader [overnight fraction-profile protocol](docs/OVERNIGHT_FILAMENT_PROFILE_20261027.md)
is available with `neuristor analyze filament-profile --plan`, then
`neuristor analyze filament-profile` (up to eight hours). The completed 21,232-evaluation
follow-up found no quantitative, converged fit; [reviewed results](runs/published/20261028_033930_reviewed-overnight-filament-profile-20261028_039915/START_HERE.html)
preserve the failures and numerical limits.
The unsuccessful material-model pilot was retired on 3 November 2026; its
[reviewed comparison](runs/published/20261028_111037_reviewed-partial-switching-material-model-pilot-_09fe72/START_HERE.html)
remains available as historical evidence. The active implementation is restored
to the pre-pilot version.

## One home for jobs and results

All generated work belongs under [runs/](runs/README.md):

| Location | Contents |
|---|---|
| `runs/local/` | New exploratory bundles; ignored by Git |
| `runs/published/` | Reviewed preserved bundles, with unchanged run IDs and contents |
| `runs/legacy/` | Older `job.json` jobs; local and ignored |
| `runs/scratch/` | Loose historical outputs, render workspaces and temporary packages; ignored |
| `runs/catalog/` | Rebuildable searchable HTML and CSV inventories; ignored |

# Published bundles: preserved local evidence

Each dated folder is a complete preserved result bundle. Open the
[artifact library](../artifacts/index.html) to search them by workflow and status.
Do not edit a completed bundle in place; run and publish a new one.

`neuristor runs publish RUN_ID` copies an eligible local bundle here. It does not
commit, push to GitHub, or declare that a parameter fit is experimentally correct.

New sample-study maps embed GIFs inside `parameter_maps.html`. Older map exports
may require their adjacent GIFs folder; inspect their report before sharing.
Raw numerical tables and reports are more authoritative than animations.

File: public_jobs/20260817_134254_lab-current-trace-parameter-estimates_4223e0/effective_resistance.csv
source_file,current_plateau_uA,voltage_plateau_mean_mV,voltage_plateau_vpp_mV,R_effective_ohm
50mv0_converted.csv,41.8558134916695,78.02135940298508,4.506659999999997,1864.0507230498233
100mv0_converted.csv,80.4072522191552,161.02984975124377,6.653399999999976,2002.6781827135
150mv0_converted.csv,119.901264968128,233.58540447761192,5.800000000000011,1948.1479577359194
200mv0_converted.csv,158.272573822904,291.9756537313433,7.720000000000027,1844.7646782950767
250mv0_converted.csv,195.330698810493,316.035092039801,14.14670000000001,1617.9489141459205
300mv0_converted.csv,233.511368826578,230.35575522388058,100.10669999999999,986.4862528169195
350mv0_converted.csv,272.253470222611,188.7588736318408,130.3466,693.3203586991933
400mv0_converted.csv,310.508330520087,187.30328109452734,90.2534,603.2149951687385
450mv0_converted.csv,348.879639374863,185.45645273631843,68.8133,531.5771739177069
500mv0_converted.csv,388.077129296821,186.33970348258708,58.51999999999998,480.1615179441947
550mv0_converted.csv,427.751216315507,186.38554129353233,40.08000000000001,435.7335156144953
600mv0_converted.csv,465.635363504577,187.50062736318404,31.933300000000003,402.6769486577902
650mv0_converted.csv,503.254761006414,186.37605671641793,27.439999999999998,370.3413681446375
700mv0_converted.csv,543.119407430943,186.24278507462682,22.079999999999984,342.9131467711497
750mv0_converted.csv,586.722799213615,191.82315223880596,19.439999999999998,326.9400004497979
800mv0_converted.csv,621.842683241655,192.2836502487562,13.893400000000014,309.21590850982585
850mv0_converted.csv,662.872450701988,192.19794527363183,10.640000000000015,289.947100788534
900mv0_converted.csv,700.576523621344,191.70361840796022,9.733300000000014,273.63694320932524
950mv0_converted.csv,739.403300434895,191.67694726368157,9.706700000000012,259.2319335752801
1000mv0_converted.csv,789.562523581627,192.43290248756216,11.573300000000017,243.7209172677608
1100mv0_converted.csv,873.020235518399,192.29519154228856,14.346699999999998,220.26430054980773
1200mv0_converted.csv,943.291300117163,192.92669950248757,11.120000000000005,204.52504913225087
