Repository: gabebere/single-neuristor

# Single VO₂ Neuristor

Simulate a VO₂ neuristor, fit measured resistance loops, and explore current-driven
oscillations with interactive maps and synchronized voltage/R(T) animations.
Gabriel Berezovsky · supervised by Amir Gildor and Prof. Yoav Kalcheim.

**Start with this page.** It contains project navigation, installation, and Amir’s presentation setup. The [research handoff](docs/RESEARCH_HANDOFF.md)
states the current conclusions and next unresolved question.

The solver and static R(T) fitting are tested. A physically supported quantitative
match to the laboratory TIA oscillations remains unresolved. A completed run means
its outputs were generated; it does not establish experimental agreement.

## Find what you need

| I want to… | Open or run |
|---|---|
| View the slides and their interactive examples | [Presentation setup below](#view-the-presentation-amir-and-other-collaborators) |
| Browse selected maps, animations and reports | [Results library](runs/index.html) |
| Search every job on this computer | `neuristor runs index`, then [searchable catalog](runs/catalog/index.html) |
| Run a new measured sample | [Sample-study guide](docs/SAMPLE_STUDY.md) and [example recipe](experiments/studies/sample_parameter_map.toml) |
| Continue the research | [Current handoff](docs/RESEARCH_HANDOFF.md) |
| Find measurements or saved parameters | [Data guide](data/README.md) |
| Understand or change the code | [Codebase map](docs/CODEBASE_MAP.md), [contributing](CONTRIBUTING.md), [AGENTS.md](AGENTS.md) |
| Read methods, reports or presentations | [Document index](docs/README.md) |
| Reproduce supporting evidence | [Reproduction guide](docs/reproduction/README.md) |
| Understand previous approaches | [Research history](docs/RESEARCH_HISTORY.md) and [reviewed chronology](docs/ARCHIVE_INDEX.md) |

## Run a new sample

Copy the [commented TOML recipe](experiments/studies/sample_parameter_map.toml).
Edit the measured-data path, column names and units, current, ambient temperature,
parameter axes, and time window in the recipe; keep measured originals unchanged.

```bash
neuristor study plan --config experiments/studies/sample_parameter_map.toml
neuristor study run --config experiments/studies/sample_parameter_map.toml
```

The example tries 27 combinations. It fits the static R(T) loop, screens dynamic
parameters, checks survivors at two smaller timesteps, and exports
`parameter_maps.html` with all GIFs embedded. That HTML can be shared alone.
The full run folder preserves the inputs, numerical checks, report and frozen code.
Use `--set input.amplitude_uA=600` for an explicit current override.
[Input/output contract and interpretation](docs/SAMPLE_STUDY.md).

Major-loop data do not identify gamma or the dynamic thermal/electrical constants.
The 110 MHz cutoff is an operating screen, not a universal physical limit.

For the optional hot-filament/cold-surroundings experiment on the presentation
measurements, see [the declared model and comparison protocol](docs/FILAMENT_SURROUNDINGS_20261027.md).
The broader [overnight fraction-profile protocol](docs/OVERNIGHT_FILAMENT_PROFILE_20261027.md)
is available with `neuristor analyze filament-profile --plan`, then
`neuristor analyze filament-profile` (up to eight hours). The completed 21,232-evaluation
follow-up found no quantitative, converged fit; [reviewed results](runs/published/20261028_033930_reviewed-overnight-filament-profile-20261028_039915/START_HERE.html)
preserve the failures and numerical limits.
The unsuccessful material-model pilot was retired on 3 November 2026; its
[reviewed comparison](runs/published/20261028_111037_reviewed-partial-switching-material-model-pilot-_09fe72/START_HERE.html)
remains available as historical evidence. The active implementation is restored
to the pre-pilot version.

## One home for jobs and results

All generated work belongs under [runs/](runs/README.md):

| Location | Contents |
|---|---|
| `runs/local/` | New exploratory bundles; ignored by Git |
| `runs/published/` | Reviewed preserved bundles, with unchanged run IDs and contents |
| `runs/legacy/` | Older `job.json` jobs; local and ignored |
| `runs/scratch/` | Loose historical outputs, render workspaces and temporary packages; ignored |
| `runs/catalog/` | Rebuildable searchable HTML and CSV inventories; ignored |

# Published bundles: preserved local evidence

Each dated folder is a complete preserved result bundle. Open the
[artifact library](../artifacts/index.html) to search them by workflow and status.
Do not edit a completed bundle in place; run and publish a new one.

`neuristor runs publish RUN_ID` copies an eligible local bundle here. It does not
commit, push to GitHub, or declare that a parameter fit is experimentally correct.

New sample-study maps embed GIFs inside `parameter_maps.html`. Older map exports
may require their adjacent GIFs folder; inspect their report before sharing.
Raw numerical tables and reports are more authoritative than animations.

File: public_jobs/20260817_152216_environmental-thermal-conductance-estimate_c4be6c/conductance_estimate.csv
selected_trace,first_oscillating_trace,baseline_start_ns,baseline_stop_ns,steady_start_ns,steady_stop_ns,current_baseline_uA,voltage_baseline_mV,current_corrected_uA,voltage_corrected_mV,effective_resistance_ohm,power_uW,resistance_drift_fraction,power_drift_fraction,inferred_temperature_K,inferred_temperature_ci95_lower_K,inferred_temperature_ci95_upper_K,ambient_temperature_K,ambient_ci_lower_K,ambient_ci_upper_K,delta_temperature_K,S_e_uW_per_K,S_e_mW_per_K,S_e_ci95_lower_mW_per_K,S_e_ci95_upper_mW_per_K,S_e_without_baseline_correction_mW_per_K,bootstrap_samples
250mv0_converted.csv,300mv0_converted.csv,-200.0,-50.0,100.0,250.0,5.72975594257005,-2.826667,190.16221538217096,319.213367,1679.7588645990738,60.65805682667344,0.0014547749556885372,0.008285052092113053,330.9050253511536,329.3430395396463,332.11057073411473,314.4,314.25,314.55,16.50502535115362,3.675126546984294,0.003675126546984294,0.003434441374464172,0.004085048480879843,0.003559870686195279,1000.0
